Repository: dteimerl-hue/varolus-denklemi

# Varoluş Denklemi

Tek dosyalık, tarayıcıda çalışan Türkçe 3B keşif oyunu (Three.js). Kapadokya'nın altındaki Kovuk Tesisi'nde fizikçi Dr. Arel Vey, dürüst yapay zekâ Motor ile birlikte altı boyutu gezer; bilmediği yerde uydurmayan bir makine, kaybedilen bir kardeşin ses kayıtları ve Bakanlık'ın baskısı arasında anlam arar.

- **Oyna (tarayıcıda):** **https://dteimerl-hue.github.io/varolus-denklemi/** (GitHub Pages) ya da `varolus-denklemi.html` dosyasını yerel olarak açın.
- **Çevrimdışı paket:** [Releases](https://github.com/dteimerl-hue/varolus-denklemi/releases) bölümündeki `Varolus-Denklemi-Paket.zip` — her şey (Three.js, görseller, yazı tipleri) tek HTML içinde gömülüdür, internet gerekmez. `OKU-BENI.txt` içinde kurulum ve kontroller yazar.

## İçerik (kısa)

Altı boyut (Başlangıç, Kuantum, Gezegen, Bilinç, Anlam, Yuva) + Çekirdek + gizli Bellek Sarayı; yedi mürettebat ve bir Bakanlık müfettişi; Lale'nin kayıtları; Bozulma düşmanları ve Sis Feneri; on bir mini deney (Eşik, Yörünge, Yankı Dizisi, Yarı Ömür, Galileo, Bayes, Helmholtz, Foucault, Bulut Odası, Sismograf, ISS); Tahmin Defteri, Bakanlık Raporu, Kayıt Dokuz, Yemekhane Gecesi, Yankı Taşları, Günün Tohumu, Hız Koşusu, Misafir modu, Arel'in Dosyası; dört son. Ayrıntılı envanter: `ozellikler.md`.

## Dosya yapısı

| Dosya | Ne |
|---|---|
| `w_head.html` | HTML iskeleti ve tüm CSS |
| `w_world.js` | 3B motor (Three.js r128): dünya, karakterler, ışık, efektler; `GFX` nesnesini dışa verir |
| `w_data.html` | Oyun verisi `GAME` (boyutlar, metinler, kişiler) ve senaryo paketleri `GAME.storyN` |
| `w_app.html` | Oyun mantığı: durum `S`, diyaloglar, mini oyunlar, günlük, sistemler |
| `build.py` | Dört parçayı `varolus-denklemi.html` olarak birleştirir, Node ile sözdizimi denetler, `test.html` üretir |
| `pack.py` | CDN scriptlerini, görselleri ve yazı tiplerini gömerek `paket/` ve zip üretir |
| `assets/` | Görseller (webp), karakter rig'i |
| `agent_story*.json`, `agent_*.md` | Senaryo ve tasarım metinleri (JSON'lar `w_data.html` içine enjekte edilmiştir) |
| `fikir_*.md` | Fikir havuzu (tasarım, anlatı, bilim, oyuncu) — henüz eklenmemiş fikirler buradan seçilir |

## Geliştirme

Gereksinimler: Python 3, Node.js (yalnız sözdizimi denetimi için), herhangi bir yerel HTTP sunucusu.

```bash
python build.py            # varolus-denklemi.html + test.html üretir
python -m http.server 8765 # http://localhost:8765/varolus-denklemi.html
python pack.py             # çevrimdışı paket: paket/ ve Varolus-Denklemi-Paket.zip (internet ister: CDN ve yazı tipleri indirilir)
```

Kural: oyun dört `w_*` parçasında geliştirilir; `varolus-denklemi.html` türetilmiş dosyadır, elle düzenlenmez, her değişiklikten sonra `build.py` ile yeniden üretilip birlikte commit edilir.

### Birlikte çalışma akışı

1. `main` korunur; her iş için dal açın: `git checkout -b ozellik/kisa-ad`.
2. Değişikliği yapın, `python build.py` çalıştırın, oyunu tarayıcıda deneyin (konsolda hata olmamalı).
3. Commit + push, GitHub'da Pull Request açın; diğer kişi gözden geçirip birleştirir.
4. Metin eklerken rakamları yazıyla yazın (seslendirme için), Motor bilmediğini uydurmaz, "sis" der.
5. Yeni sistemler için `w_app.html` içindeki `/* ---------- ... ---------- */` blok düzenini koruyun; durum alanlarını `fresh()` içine ve İkinci Tur `keep` listesine ekleyin.

## Veri kaynakları ve lisanslar

Açık kaynaklar listesi oyun içinde başlık ekranındaki "Açık kaynaklar" düğmesindedir (NASA APOD, USGS, wheretheiss.at, Wikipedia; Three.js MIT; yazı tipleri SIL OFL).

File: research_notes/Doğal mineral makaleleri sunum araştırması/zeolit_mineralleri.md
# Doğal Zeolit Mineralleri (Klinoptilolit) — Sunum İçin 2 Makale

> **Seçilen makaleler (ikisi de özgün deneysel araştırma, hakemli dergi, İngilizce, tam metin PDF indirildi):**
> 1. **Ergürhan & Erdoğan (2024)** — Gördes (Manisa, Türkiye) klinoptilolitinin HCl ile asit aktivasyonu; yapısal değişimler ve NH3 **gaz** adsorpsiyonu. *Gazi University Journal of Science*. PDF: `pdfs/zeolit_1_clinoptilolite_gordes_HCl.pdf`
> 2. **Wasielewski, Rott, Minke & Steinmetz (2021)** — Karpat (Slovakya) doğal klinoptilolit tozu ile arıtma tesisi çamur suyundan **sıvı fazda** NH4+ giderimi (iyon değişimi; izoterm, kinetik, termodinamik). *Molecules* (MDPI). PDF: `pdfs/zeolit_2_clinoptilolite_ammonium.pdf`
>
> İki çalışma birbirinden açıkça farklıdır: (1) mineralin kimyasal modifikasyonu + karakterizasyon + gaz adsorpsiyonu; (2) işlenmemiş mineralin gerçek atıksuda iyon değiştirici olarak proses koşullarının belirlenmesi.
> **Not (yöntem):** Aşağıdaki makale içerikleri, indirilen PDF'lerin tam metninden (pdftotext) doğrudan çıkarılmıştır; bibliyografik veriler Crossref API ile doğrulanmıştır.

---

## 1. Tam bibliyografik veri, DOI doğrulaması ve APA 7 kaynakça

### Takeaway
Her iki makalenin DOI'si doi.org üzerinde çözülüyor (HTTP 302 → yayıncı sayfası) ve Crossref kayıtları PDF'in ilk sayfasındaki bilgilerle birebir örtüşüyor. Tek dikkat noktası: Makale 2 çevrimiçi 29 Aralık 2020'de yayımlandı ama derginin kendi atıf biçimi "Molecules **2021**, 26, 114".

### Cited Findings

**Makale 1**
- Başlık: "Structural and Ammonia Adsorption Properties of the Gördes Clinoptilolite After HCl Acid Treatment" — [Crossref](https://api.crossref.org/works/10.35378/gujs.1311206)
- Yazarlar (tamamı, 2 kişi): Orkun Ergürhan; Burcu Erdoğan (sorumlu yazar, burcuerdogan@eskisehir.edu.tr). Kurum: Eskişehir Teknik Üniversitesi, Fizik Bölümü, 26470 Eskişehir, Türkiye — [PDF s.1](https://dergipark.org.tr/en/download/article-file/3195295); [Crossref](https://api.crossref.org/works/10.35378/gujs.1311206)
- Dergi: Gazi University Journal of Science (GU J Sci); cilt 37, sayı 4, sayfa 1902–1916; yayın tarihi 1 Aralık 2024; tür: Research Article (journal-article) — [Crossref](https://api.crossref.org/works/10.35378/gujs.1311206); PDF üst bilgisi "GU J Sci 37(4): 1902-1916 (2024)" — [PDF](https://dergipark.org.tr/en/download/article-file/3195295)
- Geliş: 07 Haziran 2023; Kabul: 21 Mart 2024 — [PDF s.1](https://dergipark.org.tr/en/download/article-file/3195295)
- DOI: 10.35378/gujs.1311206 — doi.org 302 ile `dergipark.org.tr/en/doi/10.35378/gujs.1311206` adresine yönleniyor (doğrulandı) — [doi.org](https://doi.org/10.35378/gujs.1311206)
- Anahtar kelimeler: Adsorption, Ammonia, Acid treatment, Clinoptilolite, Zeolite — [PDF s.1](https://dergipark.org.tr/en/download/article-file/3195295)
- **APA 7:**
  Ergürhan, O., & Erdoğan, B. (2024). Structural and ammonia adsorption properties of the Gördes clinoptilolite after HCl acid treatment. *Gazi University Journal of Science, 37*(4), 1902–1916. https://doi.org/10.35378/gujs.1311206

**Makale 2**
- Başlık: "Application of Natural Clinoptilolite for Ammonium Removal from Sludge Water" — [Crossref](https://api.crossref.org/works/10.3390/molecules26010114)
- Yazarlar (tamamı, 4 kişi): Stephan Wasielewski (sorumlu yazar), Eduard Rott, Ralf Minke (üçü: Institute for Sanitary Engineering, Water Quality and Solid Waste Management – ISWA, University of Stuttgart, Almanya), Heidrun Steinmetz (Faculty of Civil Engineering, University of Kaiserslautern, Almanya) — [PDF s.1](https://mdpi-res.com/d_attachment/molecules/molecules-26-00114/article_deploy/molecules-26-00114.pdf)
- Dergi: Molecules (MDPI AG); cilt 26, sayı 1, makale numarası 114 (22 sayfa); çevrimiçi yayın 29 Aralık 2020; Geliş 1 Aralık 2020, Kabul 23 Aralık 2020 — [Crossref](https://api.crossref.org/works/10.3390/molecules26010114); [PDF s.1](https://mdpi-res.com/d_attachment/molecules/molecules-26-00114/article_deploy/molecules-26-00114.pdf)
- Derginin kendi atıf satırı: "Molecules 2021, 26, 114. https://doi.org/10.3390/molecules26010114" — [PDF s.1](https://mdpi-res.com/d_attachment/molecules/molecules-26-00114/article_deploy/molecules-26-00114.pdf)
- DOI: 10.3390/molecules26010114 — doi.org 302 ile `https://www.mdpi.com/1420-3049/26/1/114` adresine yönleniyor (doğrulandı) — [doi.org](https://doi.org/10.3390/molecules26010114)
- PubMed/PMC kayıtları: PMID 33383775, PMCID PMC7796350, açık erişim = evet; Europe PMC sayfa bilgisi "E114" — [Europe PMC API](https://www.ebi.ac.uk/europepmc/webservices/rest/search?query=DOI:10.3390/molecules26010114&format=json)
- Anahtar kelimeler: ammonia; ammonium recovery; Freundlich; intraparticle diffusion; isoelectric state; Langmuir; pseudo-second-order; Temkin; zeolite; high-strength wastewater; sludge liquor — [PDF s.1](https://mdpi-res.com/d_attachment/molecules/molecules-26-00114/article_deploy/molecules-26-00114.pdf)
- **APA 7** (derginin atıf yılı 2021 esas alınarak):
  Wasielewski, S., Rott, E., Minke, R., & Steinmetz, H. (2021). Application of natural clinoptilolite for ammonium removal from sludge water. *Molecules, 26*(1), Article 114. https://doi.org/10.3390/molecules26010114

### Inferences
- Makale 2 için yıl: Crossref "published" alanı 2020-12-29 gösterir; dergi cildi 2021'dir ve MDPI'nin önerdiği atıf 2021'dir. APA 7'de cilt yılı (2021) kullanmak yaygın ve savunulabilir; sunumda "2021 (çevrimiçi: 29 Aralık 2020)" denebilir.
- Makale 1'de PDF'te yazar adları ASCII'ye yakın yazılmış ("Orkun ERGURHAN, Burcu ERDOGAN"); Crossref kaydı Türkçe karakterli ("Ergürhan", "Erdoğan"). Kaynakçada Crossref yazımı kullanıldı.

### Gaps
- Makale 1 için Crossref kaydında lisans ve PDF bağlantısı alanı boş (bkz. Bölüm 2).
- Derginin indeks bilgileri (ör. ESCI/Scopus/TR Dizin) bu araştırmada doğrulanmadı; sunumda gerekirse dergi sayfasından bakılmalı.

---

## 2. Açık erişim durumu, PDF bağlantıları ve indirme

### Takeaway
İki PDF de bu ortamdan başarıyla indirildi ve `file` komutuyla gerçek PDF oldukları doğrulandı. Makale 2 açıkça CC BY 4.0; Makale 1 DergiPark'ta ücretsiz erişilebilir ancak lisans türü doğrulanamadı.

### Cited Findings
- Makale 1 doğrudan PDF: `https://dergipark.org.tr/en/download/article-file/3195295` (makale sayfası: `https://dergipark.org.tr/en/pub/gujs/article/1311206`) — [DergiPark](https://dergipark.org.tr/en/pub/gujs/article/1311206)
- Makale 1 kayıtlı dosya: `/home/user/varolus-denklemi/research_notes/Doğal mineral makaleleri sunum araştırması/pdfs/zeolit_1_clinoptilolite_gordes_HCl.pdf` — `file` çıktısı: "PDF document, version 1.7, 15 page(s)"; 1 177 703 bayt — [PDF kaynağı](https://dergipark.org.tr/en/download/article-file/3195295)
- Makale 2 lisans: CC BY 4.0 (`https://creativecommons.org/licenses/by/4.0/`); PDF'te "This article is an open access article distributed under the terms and conditions of the Creative Commons Attribution (CC BY) license" ifadesi var — [Crossref](https://api.crossref.org/works/10.3390/molecules26010114); [PDF s.1](https://mdpi-res.com/d_attachment/molecules/molecules-26-00114/article_deploy/molecules-26-00114.pdf)
- Makale 2 doğrudan PDF: resmi bağlantı `https://www.mdpi.com/1420-3049/26/1/114/pdf` (Crossref'teki link; bu ortamdan "Access Denied" HTML döndürdü), çalışan indirme adresi `https://mdpi-res.com/d_attachment/molecules/molecules-26-00114/article_deploy/molecules-26-00114.pdf` — [MDPI CDN](https://mdpi-res.com/d_attachment/molecules/molecules-26-00114/article_deploy/molecules-26-00114.pdf)
- Makale 2 kayıtlı dosya: `/home/user/varolus-denklemi/research_notes/Doğal mineral makaleleri sunum araştırması/pdfs/zeolit_2_clinoptilolite_ammonium.pdf` — `file` çıktısı: "PDF document, version 1.7"; `pdfinfo`: 22 sayfa; 1 530 456 bayt — [MDPI CDN](https://mdpi-res.com/d_attachment/molecules/molecules-26-00114/article_deploy/molecules-26-00114.pdf)

### Inferences
- İkinci slayt için: her iki PDF'in 1. sayfası başlık + yazarlar + özeti tek sayfada içeriyor (Makale 1'de ayrıca "Highlights" kutusu var); ekran görüntüsü doğrudan 1. sayfadan alınabilir.
- Makale 1 DergiPark'ta giriş gerektirmeden indirilebildiği için fiilen açık erişimlidir; ancak yeniden kullanım lisansı belli olmadığından sunumda ilk sayfa görüntüsü kaynak gösterilerek kullanılmalıdır.

### Gaps
- Makale 1'in lisansı (CC türü) doğrulanamadı: Crossref'te lisans alanı boş, PDF'in ilk sayfasında ve DergiPark makale sayfasının HTML'inde lisans ifadesi bulunamadı. Bir web araması yalnızca farklı bir derginin ("Gazi Journal of Engineering Sciences") CC BY politikasını döndürdü; bu, GU J Sci için kanıt değildir.

---

## 3. Mineral: Klinoptilolit (doğal zeolit) — yapı, özellikler, oluşum, kullanım

### Takeaway
Klinoptilolit, höylandit (HEU) grubundan, monoklinik (C2/m), 10 ve 8 üyeli halkalı iki boyutlu kanal sistemine sahip, yüksek Si/Al oranlı ve ısıl olarak dayanıklı bir doğal zeolittir; kanallarındaki Na+, K+, Ca2+, Mg2+ katyonları değişebilir olduğu için özellikle NH4+ için güçlü bir iyon değiştirici ve iyi bir gaz adsorbanıdır. Türkiye'nin başlıca yatakları Gördes (Manisa) ve Bigadiç (Balıkesir)'tir.

### Cited Findings

**Kimyasal formül ve kristal yapı**
- Genel formül (Makale 1'de verilen): (Na,K)6(Al6Si30O72)·20H2O; birim hücre a = 17.62 Å, b = 17.91 Å, c = 7.39 Å, β = 116°16'; monoklinik C2/m simetrisi; çatı yapısı höylandit ile neredeyse aynı; HEU grubu üyesi — [Ergürhan & Erdoğan 2024, s.1903](https://doi.org/10.35378/gujs.1311206)
- Alternatif formül yazımı: (Na,K,Ca)2–3Al3(Al,Si)2Si13O36·12H2O; tabuler monoklinik tektosilikat; höylandit ile seri oluşturur (klinoptilolit-Ca/-K/-Na) — [Wikipedia: Clinoptilolite](https://en.wikipedia.org/wiki/Clinoptilolite)
- Zeolitlerin yapı taşı TO4 tetrahedralarıdır (T = Si veya Al); bunlar birleşerek boşluklar, kanallar, değişebilir katyonlar ve su içeren üç boyutlu ağ oluşturur; doğada 50'den fazla doğal zeolit türü vardır — [Ergürhan & Erdoğan 2024, s.1902–1903](https://doi.org/10.35378/gujs.1311206)
- SiO4 yerine AlO4− geçmesi çatıda negatif yük oluşturur; bu yük Na+, K+, Ca2+, Mg2+ gibi değişebilir katyonlarla dengelenir (iyon değişiminin kaynağı) — [Wasielewski et al. 2021, s.2](https://doi.org/10.3390/molecules26010114)
- Kanal sistemi: üç kanaldan oluşan 2 boyutlu sistem. A ve B kanalları c ekseni boyunca, C kanalı a ekseni boyunca uzanır; b ekseni boyunca kanal yoktur. A kanalı 10 üyeli halkadan (en büyük), B ve C kanalları 8 üyeli halkadan oluşur — [Ergürhan & Erdoğan 2024, s.1903](https://doi.org/10.35378/gujs.1311206)
- Katyon konumları: M(1) A kanalında (Na+, Ca2+); M(2) B kanalında (çoğunlukla Ca2+); M(3) C kanalının merkezinde (K+); M(4) A kanalının merkezinde (H2O ile koordine Mg2+) — [Ergürhan & Erdoğan 2024, s.1903](https://doi.org/10.35378/gujs.1311206)
- Si/Al: Gördes ham numunesinde SiO2/Al2O3 (oksit oranı) = 5.64 (SiO2 %70.5, Al2O3 %12.5) — [Ergürhan & Erdoğan 2024, Tablo 1](https://doi.org/10.35378/gujs.1311206). Karpat numunesinde Si %35.5, Al %5.4 (ağ.) — [Wasielewski et al. 2021, s.2](https://doi.org/10.3390/molecules26010114)

**Fiziksel ve kimyasal özellikler**
- Mohs sertliği 3.5–4; özgül ağırlık 2.1–2.2; renk beyaz, yeşil–kırmızımsı — [Wikipedia: Clinoptilolite](https://en.wikipedia.org/wiki/Clinoptilolite)
- Isıl kararlılık: klinoptilolit yüksek sıcaklıkta höylanditten daha kararlıdır; Mumpton klinoptiloliti "450 °C'de bir gece ısıtmaya dayanan zeolit" olarak tanımlar — [Ergürhan & Erdoğan 2024, s.1903](https://doi.org/10.35378/gujs.1311206)
- Isıl davranış (Gördes ham numune, TG/DTA): 68 °C ve 153 °C'de güçlü endotermik pikler (su kaybı); kütle kaybı 30–200 °C'de %2.48, 200–600 °C'de %4.34, 600–800 °C'de %0.49 (dehidroksilasyon); toplam %7.45 — [Ergürhan & Erdoğan 2024, s.1905](https://doi.org/10.35378/gujs.1311206)
- Gözeneklilik/yüzey alanı (Gördes ham): BET yüzey alanı 42 m²/g; mikrogözenek alanı 11.99 m²/g; mikrogözenek hacmi 0.49×10⁻² cm³/g; izoterm tip IV (mikro + mezogözenek) — [Ergürhan & Erdoğan 2024, Tablo 2](https://doi.org/10.35378/gujs.1311206)
- Katyon değişim kapasitesi (KDK) örnekleri: Karpat klinoptilolit tozunda (CCP 20) 21.0 meq/100 g Na+, 49.3 meq/100 g K+, 65.6 meq/100 g Ca2+ ve 3.3 meq/100 g Mg2+ çıkarken 136.9 meq/100 g NH4+ alınmıştır (yazarların önceki çalışmasından) — [Wasielewski et al. 2021, s.2](https://doi.org/10.3390/molecules26010114). Gördes klinoptilolitçe zengin bir numune için KDK 2.41 meq/g bildirilmiştir (2011, Applied Clay Science; yalnızca arama özetinden) — [İYTE açık erişim](https://openaccess.iyte.edu.tr:443/bitstream/11147/4903/1/4903.pdf)
- NH4+ için güçlü seçicilik: klinoptilolitin endüstriyel/akademik kullanımı amonyuma olan güçlü iyon değişim ilgisine odaklanır — [Wikipedia: Clinoptilolite](https://en.wikipedia.org/wiki/Clinoptilolite)
- NH3 molekülünün kinetik çapı 0.26 nm'dir ve klinoptilolit gözeneklerinden kolayca difüze olur — [Ergürhan & Erdoğan 2024, s.1910](https://doi.org/10.35378/gujs.1311206)

**Oluşum ve yataklar**
- Genellikle tüflerde volkanik cam kıymıklarının devitrifikasyon ürünü olarak ve bazalt, andezit, riyolitlerde boşluk dolgusu olarak oluşur — [Wikipedia: Clinoptilolite](https://en.wikipedia.org/wiki/Clinoptilolite)
- Gördes ham numunesinin mineralojisi: %80–85 klinoptilolit; safsızlıklar opal-CT (%5–6), illit (%2), feldispat (%3), amorf madde (%5–10) — [Ergürhan & Erdoğan 2024, s.1904](https://doi.org/10.35378/gujs.1311206)
- Türkiye: zeolit madenciliğinin yaklaşık %80'i Gördes (Manisa) ve Bigadiç (Balıkesir) bölgelerinde yapılmaktadır; Bigadiç bölgesinde yaklaşık 500 milyon ton zeolit olduğu tahmin edilmektedir; Türkiye toplam rezervi için "yaklaşık 50 milyar ton" tahmini bir akademisyene atfen haberde geçer (resmî MTA yayınıyla doğrulanamadı) — [TRT Haber](https://www.trthaber.com/haber/cevre/enerjiden-tarima-pek-cok-alanda-kullanilan-hammadde-zeolit-759684.html)
- Gördes için bir MTA çalışmasında 18 milyon ton görünür rezerv ve 20 milyon ton zeolitik tüf bildirildiği arama özetinde geçmektedir (birincil belge açılıp doğrulanamadı) — [MTA Dergisi](https://dergi.mta.gov.tr/files/articles/226/tr/20150401155854_226_22771b70.pdf)
- Diğer dünya yatakları (makalelerde anılanlar): Slovakya – Nižný Hrabovec (Karpat klinoptiloliti), Yunanistan – Trakya/Pentalofos, ABD – Mud Hills, Kaliforniya — [Ergürhan & Erdoğan 2024, s.1910–1911](https://doi.org/10.35378/gujs.1311206)

**Kullanım alanları**
- Moleküler elek etkisiyle: yapı malzemesi katkısı, bahçecilikte agrega, sığır yemi katkısı, ev ürünleri katkısı, nem alıcı (desikant), çevre teknolojisi — [Wikipedia: Clinoptilolite](https://en.wikipedia.org/wiki/Clinoptilolite)
- Çernobil nükleer kazasında büyük ölçekte kullanıldı: radyoaktif atıksuların arıtımında iyon değiştirici ve 137Cs'yi bağlamak için hayvan yemine katkı — [Wikipedia: Clinoptilolite](https://en.wikipedia.org/wiki/Clinoptilolite)
- AB'de 2013'te tüm hayvan türleri için yem katkısı (bağlayıcı) olarak onaylandı (yalnız sedimanter kökenli klinoptilolit) — [Wikipedia: Clinoptilolite](https://en.wikipedia.org/wiki/Clinoptilolite)
- Gaz ayırma ve zehirli gazların giderimi (CH4/N2 ayırma, NH3, N2O vb.) — [Ergürhan & Erdoğan 2024, s.1903](https://doi.org/10.35378/gujs.1311206)
- Atıksudan amonyum giderimi/geri kazanımı; amonyumla yüklenen klinoptilolit tarımda yavaş salınımlı gübre olarak kullanılabilir veya NaCl, Na2CO3, NaHCO3, NaOH çözeltileriyle rejenere edilebilir — [Wasielewski et al. 2021, s.2](https://doi.org/10.3390/molecules26010114)
- Hayvancılık tesislerinde (kümes, ahır) amonyak kontrolü — [Ergürhan & Erdoğan 2024, s.1902, 1912](https://doi.org/10.35378/gujs.1311206)

### Inferences
- İki farklı formül yazımı çelişki değildir: (Na,K)6(Al6Si30O72)·20H2O tam birim hücre (72 O) üzerinden, Wikipedia'daki ise yarım hücre (36 O) üzerinden yazılmıştır; Si/Al ≈ 5 (30/6) ideal değerdir. (Bu yorum bana aittir; kaynaklarda açıkça yazmaz.)
- Gördes numunesinde SiO2/Al2O3 = 5.64 kütlece oksit oranıdır; molar Si/Al'e çevrilirse ≈ 4.8 eder (hesap bana ait: 70.5/60.08 ÷ (2×12.5/101.96)). Makale yalnızca 5.64 değerini verir.
- Gördes numunesi K ve Ca'ca zengin, Na ve Mg'ca fakir bir klinoptilolittir (Tablo 1'e göre).

### Gaps
- IZA veritabanındaki resmî HEU kanal açıklıkları (Å cinsinden) bu ortamda erişilemediği için doğrulanamadı; notlarda yalnızca makaledeki halka üye sayıları (10 ve 8) verildi.
- Türkiye toplam zeolit rezervi için güvenilir, birincil (MTA) bir rakam doğrulanamadı; "50 milyar ton" yalnızca haber kaynağına dayanıyor ve sunumda "tahmin" olarak belirtilmeli. Gördes'in 18–20 milyon ton rakamı da yalnız arama özetinden geliyor.
- Klinoptilolitin genel yoğunluk/sertlik değerleri için mindat gibi mineraloji veritabanı yerine yalnız Wikipedia kullanılabildi.
- Mordenit, şabazit ve analsim için ayrı makale seçilmedi (istenen 2 makalenin ikisi de klinoptilolit).

---

## 4. Makale 1 — Çalışmanın ayrıntıları (Ergürhan & Erdoğan, 2024)

### Takeaway
Gördes klinoptiloliti 0.5–3.0 M HCl ile 90 °C'de 4 saat aktive edildi. Asit, değişebilir katyonları ve Al'yi uzaklaştırarak BET yüzey alanını 42'den 178 m²/g'a çıkardı, fakat NH3 tutma kapasitesi artmadı, aksine azaldı (5.01 → 4.33 mmol/g). Sonuç: amonyak tutumunu yüzey alanı değil, kanallardaki katyonların türü ve sayısı belirler; ham Gördes klinoptiloliti ek işlem gerekmeden kullanılabilir.

### Cited Findings
(Tüm bulgular: [Ergürhan & Erdoğan 2024](https://doi.org/10.35378/gujs.1311206); PDF: [DergiPark](https://dergipark.org.tr/en/download/article-file/3195295))

**Amaç**
- HCl ile asit aktivasyonunun Gördes klinoptilolitinin fizikokimyasal özelliklerine ve amonyak adsorpsiyonuna etkisini incelemek; mineralin kümes hayvancılığı ve büyükbaş hayvancılık gibi amonyak giderimi gereken ortamlarda kullanılabilirliğini değerlendirmek — [s.1902–1903](https://doi.org/10.35378/gujs.1311206)
- Yenilik iddiası: farklı derişimlerde HCl ile aktivasyonun amonyak adsorpsiyonuna etkisi daha önce incelenmemiştir — [s.1903, 1912](https://doi.org/10.35378/gujs.1311206)
- Gerekçe: amonyak renksiz, kötü kokulu, tehlikeli bir hava kirleticidir; 100–400 ppm insanlarda göz ve boğaz tahrişi yapar; hayvancılık ve tarım, yakıt yanması ve sanayiden daha fazla amonyak yayar — [s.1902](https://doi.org/10.35378/gujs.1311206)

**Numunenin kökeni**
- Gördes (Manisa, Türkiye) klinoptiloliti, kod adı CLN; <63 µm tane boyu fraksiyonu kullanıldı — [s.1903](https://doi.org/10.35378/gujs.1311206)

**Uygulanan işlemler (sırasıyla)**
1. Öğütülmüş/elenmiş <63 µm fraksiyonun alınması — [s.1903](https://doi.org/10.35378/gujs.1311206)
2. Yıkama: çözünür safsızlıkları gidermek için deiyonize suda 50 °C'de 4 saat karıştırma — [s.1903](https://doi.org/10.35378/gujs.1311206)
3. Asit aktivasyonu: 5 g klinoptilolit, 0.5 / 1.0 / 1.5 / 2.0 / 2.5 / 3.0 M HCl (Merck) çözeltileriyle 90 °C'de 4 saat muamele — [s.1903](https://doi.org/10.35378/gujs.1311206)
4. Süzme, kaynama sıcaklığındaki deiyonize suyla tekrar tekrar yıkama, 110 °C'de 24 saat kurutma; numuneler CLN-HX olarak adlandırıldı (X = asit molaritesi) — [s.1904](https://doi.org/10.35378/gujs.1311206)
5. Adsorpsiyon ölçümleri öncesi gaz giderme (degaz): 300 °C'de 10 saat — [s.1904](https://doi.org/10.35378/gujs.1311206)

**Karakterizasyon yöntemleri**
- XRF (Rigaku ZSX Primus; lityum tetraborat ile eritiş) — kimyasal analiz; kızdırma kaybı (LOI) 1000 °C'de — [s.1904](https://doi.org/10.35378/gujs.1311206)
- XRD (Bruker D8 Advance, CuKα λ = 1.5406 Å, 2θ = 5–40°, adım 0.02°) — [s.1904](https://doi.org/10.35378/gujs.1311206)
- TG/DTA (Setaram Setsys Evolution; 30–1000 °C, 10 °C/dk, N2 atmosferi, ~35 mg numune) — [s.1904](https://doi.org/10.35378/gujs.1311206)
- FT-IR (Bruker Vertex 80v; KBr pelet, 400–4000 cm⁻¹, 4 cm⁻¹ çözünürlük, 16 tarama) — [s.1904](https://doi.org/10.35378/gujs.1311206)
- N2 adsorpsiyon–desorpsiyonu, 77 K (Micromeritics 3Flex); BET (0.05 < P/P0 < 0.35) ve t-plot (mikrogözenek alanı ve hacmi) — [s.1904](https://doi.org/10.35378/gujs.1311206)
- NH3 adsorpsiyon izotermleri: volumetrik yöntem, 298 K, 100 kPa'ya kadar (Micromeritics 3Flex) — [s.1904](https://doi.org/10.35378/gujs.1311206)

**Ana nicel sonuçlar**
- XRF (Tablo 1, % oksit) — ham CLN: SiO2 70.5; Al2O3 12.5; Fe2O3 1.17; Na2O 0.468; K2O 5.08; CaO 2.20; MgO 0.573; LOI 7.42. CLN-H3.0: SiO2 82.6; Al2O3 7.08; Fe2O3 0.974; Na2O yok (–); K2O 1.43; CaO 0.399; MgO 0.332; LOI 6.95 — [Tablo 1](https://doi.org/10.35378/gujs.1311206)
- SiO2/Al2O3 oranı 5.64'ten (CLN) 11.66'ya (CLN-H3.0) yükseldi; 0.5 M asit bile belirgin dealüminasyon ve katyonların H+ ile yer değiştirmesi için yeterli; tam dealüminasyon sağlanamadı — [s.1904](https://doi.org/10.35378/gujs.1311206)
- XRD: klinoptilolitin ana yansımaları 2θ = 9.91°, 19.15°, 22.51°, 28.20°, 30.22° (d = 8.91, 4.65, 3.95, 3.16, 2.96 Å). Asit molaritesi arttıkça pik şiddetleri kademeli azaldı ve 2θ = 19–30° arasında geniş bir amorf taban oluştu (yapının kısmi çökmesi, amorf silika). İllit ve feldispat pikleri 3.0 M'de bile duruyor (aside klinoptilolitten daha dayanıklı) — [s.1904](https://doi.org/10.35378/gujs.1311206)
- TG: asitle aktive numunelerin toplam kütle kaybı (%7.19–7.41) ham numuneden (%7.45) düşük; ilk iki endotermik pikin şiddeti asitle azalıyor — [s.1905](https://doi.org/10.35378/gujs.1311206)
- FT-IR: en güçlü bant 1050 cm⁻¹ (asimetrik gerilme) asitle 1084 cm⁻¹'e kaydı (dealüminasyon); klinoptilolit "parmak izi" bandı 605 cm⁻¹ zayıfladı; amorf silika bantları (460 ve 795 cm⁻¹) güçlendi; 1638 cm⁻¹ su O–H eğilmesi; 3434 ve 3630 cm⁻¹ Si–OH ve köprü hidroksilleri. NH3 adsorpsiyonundan sonra ~1400 cm⁻¹'de yeni bant: amonyum iyonu (NH4+) oluşumu — [s.1906–1907](https://doi.org/10.35378/gujs.1311206)
- N2 adsorpsiyonu (Tablo 2) — SBET (m²/g) / mikrogözenek alanı (m²/g) / mikrogözenek hacmi (×10⁻² cm³/g):
  - CLN: 42 / 11.99 / 0.49
  - CLN-H0.5: 157 / 112.18 / 4.58
  - CLN-H1.0: 173 / 127.50 / 5.18
  - CLN-H1.5: 178 / 129.35 / 5.30 (maksimum)
  - CLN-H2.0: 175 / 125.97 / 5.15
  - CLN-H2.5: 165 / 122.30 / 4.91
  - CLN-H3.0: 163 / 113.97 / 4.66 — [Tablo 2](https://doi.org/10.35378/gujs.1311206)
- Yüzey alanı artışının nedeni: çatı dışı katyonların kısmi kaybı, Al çözünmesi, gözenek tıkayan safsızlıkların giderilmesi ve ikincil gözeneklilik oluşumu; 1.5 M üzerinde yapı bozulduğu için alan düşüyor — [s.1908–1909](https://doi.org/10.35378/gujs.1311206)
- NH3 adsorpsiyon kapasitesi (298 K, ~100 kPa; Tablo 3, mmol/g): CLN 5.01; CLN-H0.5 4.79; CLN-H1.0 4.62; CLN-H1.5 4.59; CLN-H2.0 4.58; CLN-H2.5 4.39; CLN-H3.0 4.33. İzotermler IUPAC tip I (mikrogözenekli malzeme) — [Tablo 3, s.1909–1911](https://doi.org/10.35378/gujs.1311206)
- Açıklama: asit işlemi değişebilir katyonları uzaklaştırıp yerel elektrik alanını zayıflatır; polar NH3 molekülü (dipol momenti 1.47 D) katyonların oluşturduğu elektrik alanıyla etkileşir; dealüminasyon çatıdaki kalıcı negatif yük sayısını azaltır — [s.1910](https://doi.org/10.35378/gujs.1311206)
- Literatürle kıyas (298 K, 101 kPa, mmol/g): Nižný Hrabovec doğal klinoptilolit 0.63 ve asitle işlenmiş 1.12–1.27; Yunanistan (Pentalofos) klinoptilolitçe zengin tüf ~5.28; ABD klinoptiloliti 5.90; sentetik 13X 9.32, 4A 8.71, 5A 7.81; silika jel 6.25; alümina 3.01 — [Tablo 3](https://doi.org/10.35378/gujs.1311206)

**Sonuçlar (yazarların)**
- 1.5 M'ye kadar asit aktivasyonu mikrogözenekliliği ve özgül yüzey alanını iyileştirdi, ancak HCl işlemi Gördes klinoptilolitinin amonyak tutumunu artırmadı — [s.1912](https://doi.org/10.35378/gujs.1311206)
- Amonyak tutumu BET yüzey alanından çok kanallardaki katyonların türüne ve sayısına bağlıdır — [s.1912](https://doi.org/10.35378/gujs.1311206)
- Ham Gördes numunesi (5.01 mmol/g), ek HCl işlemi olmadan kümeslerde ve hayvancılık sektöründe amonyak giderimi için önerilebilir — [s.1912](https://doi.org/10.35378/gujs.1311206)
- Sentetik zeolitler genelde daha yüksek gaz tutar ama daha pahalıdır; doğal klinoptilolit bol, ucuz ve çevre dostu bir çözümdür — [s.1910](https://doi.org/10.35378/gujs.1311206)
- Destek: Eskişehir Teknik Üniversitesi BAP, proje no 20ADP225 — [s.1912](https://doi.org/10.35378/gujs.1311206)

### Inferences
- Sunum için "ana mesaj": yüzey alanı 4 kattan fazla arttığı hâlde (42 → 178 m²/g) kapasite düştü; ham → 3.0 M arasındaki düşüş yaklaşık %14'tür (5.01 → 4.33; hesap bana ait). Bu, "modifikasyon her zaman iyileştirmez" sonucunu gösteren iyi bir örnektir.
- 5.01 mmol/g NH3 ≈ 85 mg NH3/g'a karşılık gelir (5.01 × 17.03 g/mol; hesap bana ait, makalede verilmez).

### Gaps
- Makalenin "Highlights" kutusunda SEM'den söz edilir ("XRD, XRF, SEM and N2 adsorption"), ancak yöntem bölümünde ve sonuçlarda SEM ölçümü/görüntüsü yoktur; özet ise XRD, XRF, FT-IR, TGA, DTA ve N2 adsorpsiyonunu sayar. Sunumda SEM, uygulanan yöntem olarak gösterilmemelidir.
- Metinde yazım tutarsızlıkları var: numuneler bir yerde "CLI", diğerlerinde "CLN" olarak geçer; NH3 dipol momenti bir yerde 1.5 D, bir yerde 1.47 D; Tablo 3'te 1.0 M Mg(NO3)2 ile işlenmiş klinoptilolit için kaynak numarası ([58]) metindeki anlatımla tam örtüşmüyor. Bunlar sonuçları etkilemez.
- Ham numunenin KDK değeri, yoğunluğu ve tane boyu dağılımı bu makalede verilmemiştir.
- Adsorpsiyon tekrar sayısı / belirsizlik (hata payı) bildirilmemiştir; desorpsiyon/rejenerasyon çalışılmamıştır.

---

## 5. Makale 2 — Çalışmanın ayrıntıları (Wasielewski, Rott, Minke & Steinmetz, 2021)

### Takeaway
Hiçbir kimyasal ön işlem görmemiş (yalnızca öğütülmüş, <20 µm elenmiş, 378 K'de kurutulmuş) Karpat klinoptilolit tozu, çok yüksek amonyumlu (718–967 mg/L NH4-N) gerçek çamur suyundan amonyumu hızla alır: en yüksek denge yüklemesi 16.1 mg/g (307 K), 30 dakikada 7.15 mg/g'a kadar yükleme, 120 dakikada denge. pH 2–8 arası uygundur; pH > 8'de giderim hızla düşer.

### Cited Findings
(Tüm bulgular: [Wasielewski et al. 2021](https://doi.org/10.3390/molecules26010114); PDF: [MDPI CDN](https://mdpi-res.com/d_attachment/molecules/molecules-26-00114/article_deploy/molecules-26-00114.pdf))

**Amaç**
- Toz hâlindeki doğal klinoptilolit üzerinde çamur suyundan amonyum sorpsiyonunu etkileyen etkenleri derinlemesine anlamak; amonyumu hangi koşullarda ve ne ölçüde giderip geri kazanabileceğini belirlemek — [s.1–2](https://doi.org/10.3390/molecules26010114)
- Gerekçe: anaerobik çürütülmüş çamurun susuzlaştırılmasından çıkan çamur suyu, arıtma tesisine yüksek amonyum geri yükü bindirir; öte yandan amonyum, enerji yoğun Haber-Bosch amonyağının (10 kWh/kg NH3) yerine gübre üretiminde kullanılabilecek değerli bir kaynaktır — [s.1](https://doi.org/10.3390/molecules26010114)

**Numunenin kökeni**
- Slovakya kökenli Karpat klinoptilolit tozu "CCP 20" (Carpathian clinoptilolite powder); tedarikçi Labradorit GmbH (Berlin); teşekkür bölümünde numunenin Fluidtec (Kempenich, Almanya) tarafından sağlandığı da yazılıdır — [s.2, 19](https://doi.org/10.3390/molecules26010114)
- Kimyasal bileşim (% ağ.): Si 35.5; Al 5.4; K 2.0; Ca 1.6; Fe 1.0; Na 0.4; Mg 0.3; Ti 0.1; Ba 0.08; Pb 0.001; Cr, Ni, As, Rb, Cd, Cs, Hg, Tl tayin sınırının altında — [s.2](https://doi.org/10.3390/molecules26010114)

**Uygulanan işlemler**
- Mineral: öğütülmüş ve elenmiş hâlde (tane boyu <20 µm) alındı; kullanımdan önce 378 K'de (105 °C) 24 saat kurutuldu; başka hiçbir ön işlem yapılmadı — [s.2](https://doi.org/10.3390/molecules26010114)
- Çözeltiler: iki gerçek çamur suyu (SW1: ağırlıklı evsel atıksu arıtan tesis; SW2: sanayi atıksuyu payı yüksek tesis; ikisi de kamara filtre pres çıkışından) ve matrissiz NH4Cl çözeltisi (c0 = 1000 mg/L NH4-N) — [s.3](https://doi.org/10.3390/molecules26010114)
- Çamur suyu özellikleri (Tablo 1): SW1 pH 7.9, iletkenlik 7.10 mS/cm, NH4-N 967 mg/L, KOİ 517 mg/L, PO4-P 45.7 mg/L; SW2 pH 8.0, iletkenlik 7.98 mS/cm, NH4-N 718–927 mg/L, KOİ 340–362 mg/L — [Tablo 1](https://doi.org/10.3390/molecules26010114)
- Yarışan katyonlar (Tablo 2): SW1'de K 234 mg/L, Na 126 mg/L, Ca 65 mg/L, Mg 49.5 mg/L; SW2'de K 87.5–91.0, Na 129–132, Ca 137–146, Mg 52.0–62.4 mg/L; ağır metaller çok düşük — [Tablo 2](https://doi.org/10.3390/molecules26010114)
- Deney 1 – izoelektrik durum ve pH etkisi: pH 2–12 (HCl/NaOH ile), 0.1 g klinoptilolit / mg NH4-N, 20 g sorbent + 200 mL çözelti, 400 rpm, 20 saat, 295 K, 0.45 µm süzme; Na+ etkisini ayırmak için eşmolar NaCl denemesi; üç tekrarlı — [s.4](https://doi.org/10.3390/molecules26010114)
- Deney 2 – izoterm: 283, 295 ve 307 K; 200 mL çamur suyuna 2–48 g sorbent; 400 rpm, 20 saat; sorbentsiz kör deneme; üç tekrarlı — [s.5](https://doi.org/10.3390/molecules26010114)
- Deney 3 – kinetik: sıcaklık (283–307 K), özgül sorbent dozu (0.05–0.2 g/mg NH4-N) ve ön yükleme (0–11.4 mg NH4-N/g) etkisi; 1.5 L numune, 800 rpm, 180 dakikaya kadar aralıklı 10 mL örnekleme — [s.5](https://doi.org/10.3390/molecules26010114)
- Modeller: izoterm için Freundlich, Langmuir, Temkin; termodinamik için ΔG0, ΔH0, ΔS0 (Van't Hoff); kinetik için yalancı ikinci derece (PSO) ve parçacık içi difüzyon (ID) — [s.5–8](https://doi.org/10.3390/molecules26010114)

**Analiz / karakterizasyon yöntemleri**
- Amonyum: DIN 38406-5'e göre spektrofotometrik (salisilat–hipoklorit, mavi boya, 655 nm) — [s.8](https://doi.org/10.3390/molecules26010114)
- Anyonlar: iyon kromatografisi (ISO 10304-1; makalede cihaz "Dionec ICS-110 ion chromatograph, Thermo Fischer Scientific" olarak yazılmış) — [s.8](https://doi.org/10.3390/molecules26010114)
- Zeolitin ve çamur suyunun element bileşimi: mikrodalga asit çözündürme (zeolit için HNO3 + HF + HCl) ve ICP-MS (Perkin Elmer Nexion 2000) — [s.8](https://doi.org/10.3390/molecules26010114)
- pH: WTW SenTix 950 probu — [s.8](https://doi.org/10.3390/molecules26010114)

**Ana nicel sonuçlar**
- İzoelektrik durum: pH 8 ve pH 10'da (matrissiz NH4Cl çözeltisiyle aynı) — [s.9](https://doi.org/10.3390/molecules26010114)
- pH etkisi: pH 2–8 arasında giderim tutarlı biçimde %66–81; pH > 8'de düşer. SW1: pH 8'de %79 → pH 9'da %58 → pH 12.2'de %24. SW2: %81 → %55 → pH 12'de %19. Neden: pH > 8'de NH4+ yüksüz NH3'e dönüşür ve klinoptilolit tarafından tutulmaz — [s.9–10](https://doi.org/10.3390/molecules26010114)
- Na+ rekabeti pH etkisinden daha zayıf: NaCl eklenince giderim %79'dan %62'ye, aynı molar miktarda NaOH ile (pH 12.2) %24'e düştü — [s.10](https://doi.org/10.3390/molecules26010114)
- İzoterm: en iyi uyum Freundlich (heterojen yüzey, ideal olmayan sorpsiyon). SW1 için KF = 0.590 / 0.811 / 0.777 L/g ve 1/n = 0.440 / 0.385 / 0.436 (283 / 295 / 307 K); r² = 0.9087 / 0.9006 / 0.9603. Langmuir r² yalnızca ≈ 0.51–0.54; Langmuir qmax 11.42–17.31 mg/g — [Tablo 5](https://doi.org/10.3390/molecules26010114)
- En yüksek denge yüklemesi: SW1'de 16.1 mg/g (307 K) — benzer derişimli matrissiz çözeltiye (18.8 mg/g) göre %13 düşük; SW2'de 15.3 mg/g (295 K) — %18 düşük — [s.11](https://doi.org/10.3390/molecules26010114)
- Termodinamik (Tablo 6): ΔG0 = −15.0 ile −17.0 kJ/mol (SW1) ve −16.2/−16.3 kJ/mol (SW2) → kendiliğinden; ΔH0 = +8.5 kJ/mol (SW1, endotermik) ve −15.5 kJ/mol (SW2, ekzotermik); ΔS0 = +84.3 (SW1) ve +2.6 J/(mol·K) (SW2) — [Tablo 6](https://doi.org/10.3390/molecules26010114)
- Kinetik – sıcaklık: ilk 5 dakikada matristen bağımsız hızlı ve yüksek yükleme; 307 K'de 30 dakika sonunda 6.88 mg/g (SW2) – 7.15 mg/g (SW1). ID modeli PSO'dan daha iyi uyum verdi. PSO hız sabiti k2: NH4Cl 0.065 → 0.090 g/(mg·dk) (283 → 307 K); SW1 0.056 / 0.043 / 0.070; SW2 0.041 (295 K) / 0.037 (307 K) → çamur suyu matrisi hızı düşürüyor — [Tablo 7, s.13–14](https://doi.org/10.3390/molecules26010114)
- Kinetik – doz (295 K, Tablo 8): doz 0.05 → 0.2 g/mg NH4-N arttıkça k2 artar (ör. SW1: 0.048 → 0.188 g/(mg·dk)) ama denge yüklemesi qe düşer (SW1: 9.26 → 4.45 mg/g; NH4Cl: 8.84 → 4.45; SW2: 8.56 → 4.35 mg/g). Matristen bağımsız olarak 120 dakikada dengeye ulaşıldı — [Tablo 8, s.15–16](https://doi.org/10.3390/molecules26010114)
- Ön yükleme (307 K, Tablo 9): önceden yüklenmiş sorbent çamur suyuyla yeniden temas ettirildiğinde ek amonyum aldı; en yüksek ön yüklemede 30 dakika sonunda 9.45 mg/g (SW2) – 13.63 mg/g (SW1); PSO qe değerleri SW1 için 7.87 (q0) → 12.00 (q1) → 14.32 mg/g (q2) — [Tablo 9, s.17–18](https://doi.org/10.3390/molecules26010114)

**Sonuçlar (yazarların önerdiği işletme koşulları)**
- pH 2–8 aralığında (veya 8'in altındaysa doğal pH'ta) çalışılmalı — [s.19](https://doi.org/10.3390/molecules26010114)
- 307 K (34 °C; çürütücüdeki mezofilik koşul) daha düşük sıcaklıklara tercih edilmeli — [s.19](https://doi.org/10.3390/molecules26010114)
- Düşük özgül sorbent dozu (<0.1 g klinoptilolit / mg NH4-N) yüksek yükleme için avantajlı — [s.19](https://doi.org/10.3390/molecules26010114)
- Ön yüklenmiş sorbent çamur suyuyla birkaç kez (üçe kadar) yeniden temas ettirilmeli; her temas en az 30 dakika — [s.19](https://doi.org/10.3390/molecules26010114)
- Yüksek yükleme 30 dakikada elde edildiği için, ana akıma göre küçük olan çamur suyu yan akımının arıtımı yalnızca küçük inşaat/tesis ilaveleri gerektirir — [s.19](https://doi.org/10.3390/molecules26010114)
- Gelecek çalışma: klinoptilolitin rejenerasyonu ve geri kazanılan amonyumun kullanılabilir biçimde elde edilmesi — [s.19](https://doi.org/10.3390/molecules26010114)
- Finansman: Almanya Federal Ekonomi ve Enerji Bakanlığı (ZF4045511); çıkar çatışması yok — [s.19](https://doi.org/10.3390/molecules26010114)

### Inferences
- 16.1 mg NH4-N/g ≈ 1.15 meq/g'a karşılık gelir (16.1/14.007; hesap bana ait). Bu, girişte verilen 136.9 meq/100 g (≈1.37 meq/g) toplam NH4+ değişim kapasitesinin altındadır; gerçek atıksu matrisindeki rekabetle tutarlıdır.
- Bu makale mineralin XRD/SEM/BET gibi katı hâl karakterizasyonunu içermez (yalnız ICP-MS ile element analizi); karakterizasyon önceki çalışmaya ([10] numaralı kaynak) bırakılmıştır. "Uygulanan işlemler" slaytı bu nedenle boyut küçültme + kurutma + kesikli (batch) iyon değişim deneyleri üzerinden anlatılmalı; karakterizasyon ağırlıklı bir sunum için Makale 1 daha zengindir.

### Gaps
- Makalede klinoptilolit içeriği (% mineral saflığı), BET yüzey alanı ve XRD verisi yoktur.
- Metinde küçük tutarsızlıklar: (i) Özet/Tablo 6 açıklamasında ΔS0 pozitif olarak "yönlenmiş süreç" diye yorumlanır, yöntem bölümünde ise negatif ΔS0 farklı tanımlanır; (ii) Tablo 8 anlatımında "9.26 mg/g (SW2) … 4.35 mg/g (SW1)" yazılmış, tabloya göre 9.26 SW1'e, 4.35 SW2'ye aittir; (iii) Tablo 7 ve 8'de SW2/295 K için k2 değeri 0.041 ve 0.020 olarak iki farklı biçimde görünür; (iv) özet cümlesi "The highest loading was achieved at 307 K with 16.1 mg/g (SW1) and 15.3 mg/g (SW2) at 295 K" — SW2 değeri 295 K'dedir. Sunumda tablo değerleri esas alınmalıdır.
- Rejenerasyon ve kolon (sürekli akış) deneyleri yapılmamıştır; yalnız kesikli deneyler vardır.

---

## 6. Özetler (birebir, İngilizce) ve anahtar şekil/tablolar

### Takeaway
Aşağıdaki özetler PDF'lerin ilk sayfasından ve Crossref kaydından birebir alınmıştır (iki kaynak örtüşüyor). Her makale için 5 anahtar şekil/tablo sözle tarif edilmiştir.

### Cited Findings

**Makale 1 — Abstract (verbatim)** — [Crossref](https://api.crossref.org/works/10.35378/gujs.1311206); [PDF s.1](https://dergipark.org.tr/en/download/article-file/3195295)

> "The effect of activation with HCl on the ammonia adsorption characteristics of natural Gördes clinoptilolite was studied in order to evaluate the usability of this mineral in various environments where ammonia removal is required, such as livestock facilities. Clinoptilolite was treated with HCl solutions (0.5, 1.0, 1.5, 2.0, 2.5 and 3.0 M) at 90°C for 4 h. XRD, XRF, FT-IR, TGA, DTA and N2 adsorption techniques were used for structural and thermal characterization of the adsorbents. NH3 adsorption isotherms were measured volumetric analysis at 298 K up to 100 kPa. Acid activation not only caused textural and structural changes such as removal of exchangeable cations but also affected the thermal behavior and gas retention of the clinoptilolite. Nitrogen adsorption results showed that it is possible to improve the specific surface area and micropore area values of clinoptilolite with acid activation up to 1.5 M. In addition, the NH3 adsorption capacities of clinoptilolite samples (4.33-5.01 mmol.g-1) were compared with the ammonia removal data of natural and synthetic zeolites (1.77 - 9.32 mmol.g-1) reported in previous studies."

Makale 1 "Highlights" (verbatim): "NH3 uptake was investigated at 298 K using a volumetric device." / "Characterization of samples were investigated by XRD, XRF, SEM and N2 adsorption." / "CLN had the highest ammonia uptake (5.01 mmol.g-1)." — [PDF s.1](https://dergipark.org.tr/en/download/article-file/3195295)

**Makale 1 — anahtar şekil ve tablolar** — [Ergürhan & Erdoğan 2024](https://doi.org/10.35378/gujs.1311206)
- **Şekil 1 (s.1903):** Klinoptilolit çatısının c ekseni (a) ve a ekseni (b) boyunca görünümü; A, B, C kanalları ve M(1)–M(4) katyon konumları işaretli. Yapı slaytı için en uygun görsel.
- **Tablo 1 (s.1905):** Yedi numunenin (CLN ve CLN-H0.5…H3.0) XRF oksit analizleri. Asitle SiO2 %70.5 → 82.6 artar; Al2O3 %12.5 → 7.08, K2O 5.08 → 1.43, CaO 2.20 → 0.399 düşer; Na2O tamamen kaybolur.
- **Şekil 2 (s.1905):** Yedi numunenin üst üste XRD desenleri (2θ = 5–40°); klinoptilolit, opal, feldispat ve illit pikleri etiketli. Asit derişimi arttıkça klinoptilolit pikleri küçülür, 19–30° arasında amorf kambur belirir.
- **Tablo 2 + Şekil 5 (s.1908–1909):** N2 adsorpsiyon–desorpsiyon izotermleri (tip IV, histerezisli) ve BET/mikrogözenek verileri; yüzey alanı 42 → 178 m²/g (1.5 M'de tepe) → 163 m²/g (3.0 M).
- **Şekil 6–7 + Tablo 3 (s.1909–1911):** 298 K'de NH3 adsorpsiyon izotermleri (tip I; düşük basınçta hızlı yükseliş, sonra plato) ve kapasitelerin literatürle karşılaştırma tablosu; sıralama CLN > H0.5 > H1.0 > H1.5 > H2.0 > H2.5 > H3.0 (5.01 → 4.33 mmol/g).
- (Ek) **Şekil 3 (s.1906):** TG/DTA eğrileri; **Şekil 4 (s.1907):** NH3 adsorpsiyonu öncesi (kesikli) ve sonrası (düz) FT-IR spektrumları, sonrasında ~1400 cm⁻¹ NH4+ bandı.

**Makale 2 — Abstract (verbatim)** — [Crossref](https://api.crossref.org/works/10.3390/molecules26010114); [PDF s.1](https://mdpi-res.com/d_attachment/molecules/molecules-26-00114/article_deploy/molecules-26-00114.pdf)

> "Sludge water (SW) arising from the dewatering of anaerobic digested sludge causes high back loads of ammonium, leading to high stress (inhibition of the activity of microorganisms by an oversupply of nitrogen compounds (substrate inhibition)) for wastewater treatment plants (WWTP). On the other hand, ammonium is a valuable resource to substitute ammonia from the energy intensive Haber-Bosch process for fertilizer production. Within this work, it was investigated to what extent and under which conditions Carpathian clinoptilolite powder (CCP 20) can be used to remove ammonium from SW and to recover it. Two different SW, originating from municipal WWTPs were investigated (SW1: c0 = 967 mg/L NH4-N, municipal wastewater; SW2: c0 = 718–927 mg/L NH4-N, large industrial wastewater share). The highest loading was achieved at 307 K with 16.1 mg/g (SW1) and 15.3 mg/g (SW2) at 295 K. Kinetic studies with different specific dosages (0.05 gCLI/mgNH4-N), temperatures (283–307 K) and pre-loaded CCP 20 (0–11.4 mg/g) were conducted. At a higher temperature a higher load was achieved. Already after 30 min contact time, regardless of the sludge water, a high load up to 7.15 mg/g at 307 K was reached, achieving equilibrium after 120 min. Pre-loaded sorbent could be further loaded with ammonium when it was recontacted with the SW."

**Makale 2 — anahtar şekil ve tablolar** — [Wasielewski et al. 2021](https://doi.org/10.3390/molecules26010114)
- **Tablo 1–2 (s.3–4):** İki çamur suyunun (SW1, SW2) ve NH4Cl çözeltisinin fiziksel özellikleri ile element bileşimi; NH4-N 967 ve 718–927 mg/L; yarışan K, Na, Ca, Mg derişimleri.
- **Şekil 2 (s.9):** Başlangıç pH'ına (2–12) karşı amonyum giderim yüzdesi (SW1 ve SW2) ve gri renkte NH4+/NH3 ayrışma derecesi eğrisi; pH 2–8'de %66–81 plato, pH > 8'de keskin düşüş (%19–24); NaCl ile yapılan karşılaştırma noktaları da gösterilir.
- **Şekil 3 + Tablo 5 (s.10–11):** 283, 295, 307 K'de denge yüklemesi qeq – denge derişimi ceq grafikleri ve Freundlich eğrileri; Freundlich, Langmuir, Temkin katsayıları tablosu (en iyi uyum Freundlich).
- **Şekil 4 + Tablo 7 (s.13–14):** Farklı sıcaklıklarda temas süresine (0–180 dk) karşı yükleme q(t), ID modeli uyumlarıyla; ilk 5 dakikada hızlı yükleme, sıcaklıkla artan kapasite.
- **Şekil 5 + Tablo 8 (s.15–16):** Farklı özgül sorbent dozlarında (0.05, 0.1, 0.2 g/mg NH4-N) kinetik eğriler; doz arttıkça denge daha hızlı ama yükleme daha düşük.
- (Ek) **Şekil 6 + Tablo 9 (s.17–18):** Ön yüklenmiş sorbentin (q0, q1, q2) yeniden temas kinetiği; **Tablo 6 (s.12):** termodinamik parametreler; **Şekil 1 (s.9):** başlangıç pH – son pH (izoelektrik durum) grafiği.

### Inferences
- İkinci slayt (makalenin ilk sayfası) için her iki PDF de uygundur; Makale 1'in ilk sayfası başlık, yazarlar, kurum, "Highlights", özet ve anahtar kelimeleri tek sayfada gösterdiği için özellikle derli topludur.
- Türkiye bağlamı (Gördes yatağı, Türk yazarlar, Türk dergisi) ve zengin karakterizasyon (XRD, XRF, FT-IR, TG/DTA, BET) nedeniyle Makale 1, bir malzeme/maden mühendisliği dersi sunumu için daha doğrudan uyumludur; Makale 2 ise "kullanım alanı" (atıksu arıtımı, iyon değişimi) tarafını güçlü biçimde gösterir.

### Gaps
- Şekillerin kendileri bu notlara eklenmedi; tarifler PDF metnine ve şekil altyazılarına dayanır (grafiklerdeki tek tek veri noktaları okunmadı). Slaytta kullanılacak görseller indirilen PDF'lerden alınmalıdır.
- Makale 2'nin PDF metin çıkarımında bazı şekil altyazıları üst üste binmiş (yayıncı dizgi katmanı kaynaklı); sayısal değerler tablo ve gövde metninden alınmıştır.
